Repository: justty32/engineer_study

# engineer_study

跨領域工程學習筆記庫。目標是對各種工程學科建立廣泛、概論性的認識——以大學課綱為骨架，用文字筆記的形式熟悉各領域的核心知識點。

## 這個專案是什麼

這不是程式專案，而是一份持續累積的**學習筆記**。內容由 AI 依大學課綱研究、整理，再寫成概論式（概論）的筆記，讓讀者先對各學科有初步而扎實的認識；有興趣的主題再進一步深入。

## 學習方法與深度

- **大學層級**：主要重點，依標準課綱完整涵蓋、從基礎講起。
- **碩士層級**：各子領域只做簡短介紹，有興趣再深入。
- **博士層級**：以主題／研究方向的列表呈現。

## 慣例

- 筆記一律使用**繁體中文**。
- **以文字為主，不放圖**；目標是建立初步認識，而非完整參考資料。
- 公式與數學符號使用 **LaTeX**。
- 風格為**概論重點式**：每科一篇，抓核心觀念與直覺說明，公式適量。
- 每科附**中英名詞對照表**；少於 100 行的對照表合併於各領域的 `中英名詞對照表.md`，過大再獨立成檔。

## 涵蓋領域與進度

起始三領域為**電機 → 電子 → 機械**，目前已擴充至 16 個學科目錄（另有跨領域共用的 `共通基礎/` 與問題導向的 `專題/`）。各學科學習計畫：

- 電機工程：見 [`電機/學習計畫.md`](電機/學習計畫.md)
- 電子工程：見 [`電子/學習計畫.md`](電子/學習計畫.md)
- 機械工程：見 [`機械/學習計畫.md`](機械/學習計畫.md)
- 土木工程：見 [`土木/學習計畫.md`](土木/學習計畫.md)
- 化工：見 [`化工/學習計畫.md`](化工/學習計畫.md)
- 材料：見 [`材料/學習計畫.md`](材料/學習計畫.md)
- 工業工程：見 [`工業工程/學習計畫.md`](工業工程/學習計畫.md)
- 航太：見 [`航太/學習計畫.md`](航太/學習計畫.md)
- 核工：見 [`核工/學習計畫.md`](核工/學習計畫.md)
- 環境：見 [`環境/學習計畫.md`](環境/學習計畫.md)
- 生醫：見 [`生醫/學習計畫.md`](生醫/學習計畫.md)
- 食品加工：見 [`食品加工/學習計畫.md`](食品加工/學習計畫.md)
- 大氣科學：見 [`大氣科學/學習計畫.md`](大氣科學/學習計畫.md)
- 人文社會（地理學類）：見 [`人文社會/地理學類/學習計畫.md`](人文社會/地理學類/學習計畫.md)
- 人文社會（宗教學類）：見 [`人文社會/宗教學類/學習計畫.md`](人文社會/宗教學類/學習計畫.md)
- 歷史：見 [`歷史/學習計畫.md`](歷史/學習計畫.md)
- 共通基礎（數學、物理等跨領域基礎，無獨立學習計畫）：見 [`共通基礎/README.md`](共通基礎/README.md)

## 互動課程

除了純文字筆記，部分主題另外改寫成**可操作的互動網頁課程**：把筆記內容重排成分章的零基礎主線，每章配一個可以自己調參數、即時看結果的自由實驗，並附名詞字典與自我檢核題。原始碼就放在各主題自己的目錄下（`互動課程/`、`互動網站/`），本地用瀏覽器直接開 `index.html` 即可。

- **線上中央入口**：<https://justty32.github.io/engineer_study/>（GitHub Pages，目前 37 門）
- **本地中央入口**：[`互動學習網站/index.html`](互動學習網站/index.html)——課程簡介與最新清單以此頁為準

以下依所屬領域分組（每門：本地連結 · 線上 slug）：

### 共通基礎

- [工程數學先修（零基礎互動課）](共通基礎/數學/互動課程/index.html) · [線上](https://justty32.github.io/engineer_study/engineering-math/)
- [普通物理（零基礎互動課）](共通基礎/物理/互動課程/index.html) · [線上](https://justty32.github.io/engineer_study/general-physics/)

### 電機

- [電路學（零基礎互動課）](電機/02-電機核心/電路學-互動課程/index.html) · [線上](https://justty32.github.io/engineer_study/circuit-analysis/)
- [電子學（零基礎互動課）](電機/02-電機核心/電子學-互動課程/index.html) · [線上](https://justty32.github.io/engineer_study/electronics/)
- [電磁學（零基礎互動課）](電機/02-電機核心/電磁學-互動課程/index.html) · [線上](https://justty32.github.io/engineer_study/electromagnetics/)
- [信號與系統（零基礎互動課）](電機/02-電機核心/信號與系統-互動課程/index.html) · [線上](https://justty32.github.io/engineer_study/signals-systems/)
- [邏輯設計（零基礎互動課）](電機/02-電機核心/邏輯設計-互動課程/index.html) · [線上](https://justty32.github.io/engineer_study/logic-design/)
- [微處理機與匯流排（零基礎互動課）](電機/02-電機核心/微處理機與匯流排-互動課程/index.html) · [線上](https://justty32.github.io/engineer_study/microprocessors/)
- [控制系統（零基礎互動課）](電機/02-電機核心/控制系統-互動課程/index.html) · [線上](https://justty32.github.io/engineer_study/control-systems/)
- [電機機械（零基礎互動課）](電機/02-電機核心/電機機械-互動課程/index.html) · [線上](https://justty32.github.io/engineer_study/electric-machines/)
- [通訊系統（零基礎互動課）](電機/03-通訊特化/通訊系統-互動課程/index.html) · [線上](https://justty32.github.io/engineer_study/communication-systems/)
- [數位通訊（零基礎互動課）](電機/03-通訊特化/數位通訊-互動課程/index.html) · [線上](https://justty32.github.io/engineer_study/digital-communications/)
- [電力系統](電機/04-電力特化/P1-電力系統-互動網站/index.html) · [線上](https://justty32.github.io/engineer_study/power-systems/)
- [電力電子（零基礎互動課）](電機/04-電力特化/P2-電力電子-互動課程/index.html) · [線上](https://justty32.github.io/engineer_study/power-electronics/)
- [馬達驅動與控制（零基礎互動課）](電機/04-電力特化/P3-馬達驅動與控制-互動課程/index.html) · [線上](https://justty32.github.io/engineer_study/motor-drives/)

### 專題 — IoT 聯網裝置

- [IoT 聯網裝置](專題/IoT聯網裝置/互動網站/index.html) · [線上](https://justty32.github.io/engineer_study/iot-device/)
- [IoT 板級電源與 PCB](專題/IoT聯網裝置/知識群互動網站/01-板級電源與PCB/index.html) · [線上](https://justty32.github.io/engineer_study/iot-power-pcb/)
- [IoT 嵌入式韌體與 RTOS](專題/IoT聯網裝置/知識群互動網站/02-嵌入式韌體與RTOS/index.html) · [線上](https://justty32.github.io/engineer_study/iot-firmware-rtos/)
- [IoT 連線模組與網路](專題/IoT聯網裝置/知識群互動網站/03-連線模組與網路/index.html) · [線上](https://justty32.github.io/engineer_study/iot-connectivity/)
- [IoT 天線、RF 與 EMC](專題/IoT聯網裝置/知識群互動網站/04-天線RF與EMC/index.html) · [線上](https://justty32.github.io/engineer_study/iot-rf-antenna/)
- [IoT 裝置安全與量產生命週期](專題/IoT聯網裝置/知識群互動網站/05-裝置安全與量產生命週期/index.html) · [線上](https://justty32.github.io/engineer_study/iot-security-production/)
- [板級介面與工業匯流排](專題/IoT聯網裝置/知識群互動網站/06-板級介面與工業匯流排/index.html) · [線上](https://justty32.github.io/engineer_study/iot-hardware-bus/)
- [微控制器與韌體核心](專題/IoT聯網裝置/知識群互動網站/07-微控制器與韌體核心/index.html) · [線上](https://justty32.github.io/engineer_study/iot-mcu-firmware/)

### 專題 — 資訊安全與系統

- [網路安全零基礎課程](專題/網路安全/互動課程/index.html) · [線上](https://justty32.github.io/engineer_study/network-security/)
- [進階攻擊手法細講](專題/網路安全/攻擊手法細講/index.html) · [線上](https://justty32.github.io/engineer_study/attack-techniques/)
- [網路協定細講](專題/網路協定/互動課程/index.html) · [線上](https://justty32.github.io/engineer_study/network-protocols/)
- [從電晶體到 C++ 執行](專題/計算機組織/互動課程/index.html) · [線上](https://justty32.github.io/engineer_study/computer-organization/)
- [作業系統（零基礎）](專題/作業系統/互動課程/index.html) · [線上](https://justty32.github.io/engineer_study/operating-systems/)

File: 材料/01-基礎與導論/01-材料科學與工程導論.md
# 材料科學與工程導論（Introduction to Materials Science & Engineering）

> 名詞對照見 [中英名詞對照表 → 材料導論](../中英名詞對照表-1.md#材料導論)。

---

## 0. 本科定位

材料科學與工程（Materials Science and Engineering, MSE）回答兩個根本問題：**為什麼材料會有這樣的行為？**以及**如何做出更好的材料？**它橫跨物理（原子為何鍵結）、化學（反應如何創造新材料）與各工程領域（如何用材料做設計），構成現代技術的最底層基礎——沒有材料，就沒有結構、電路、引擎、晶片。

MSE 的核心世界觀是**材料四面體**（materials tetrahedron）：**製程（Processing）→ 結構（Structure）→ 性質（Properties）→ 效能（Performance）**，四個頂點互為因果，形成閉環。核心洞察：**材料的性質不是「天生固有的」，而是由特定製程歷史創造出的特定結構狀態所決定的。**同一塊鋼，淬火後又硬又脆、回火後又韌又軟——因為製程改變了結構，結構決定了性質。

MSE 與鄰近學科的關係：

- **物理**提供第一原理（原子為何鍵結、電子為何導電）。
- **化學**提供合成路徑（元素如何組合、什麼相在什麼條件下穩定）。
- **機械／土木／電機**提供需求規範（零件需承受多大的力、電流、溫度）。
- **材料科學**站在三者交會處：給定需求規範，用什麼原子組合與製程路徑，才能做出符合需求的材料？

---

## 1. 材料科學的四大支柱：材料四面體

### 1.1 製程（Processing）

製程是你對材料「做了什麼」，是整條因果鏈的起點，也是工程師最直接可控的變數：

- **熱製程**：鑄造（casting，熔化倒入模具）、鍛造（forging，高溫加壓成型）、熱處理（heat treatment，控制加熱冷卻速率——淬火、回火、退火）、燒結（sintering，粉末加熱至略低熔點，粒子擴散黏結，陶瓷與粉末冶金核心）。
- **力製程**：軋延（rolling）、擠製（extrusion）、拉伸（drawing）。
- **化學／物理製程**：聚合反應（polymerization）、溶膠–凝膠法（sol-gel）、CVD、PVD、濺鍍（sputtering）——半導體與光學鍍膜關鍵。
- **新興製程**：積層製造（additive manufacturing，3D 列印）、自組裝（self-assembly）。

每種製程在材料內部留下「足跡」——晶粒大小、缺陷密度、殘留應力、相分布——構成結構。

### 1.2 結構（Structure）

結構是四面體中最豐富的維度，從次原子延伸到巨觀（詳見第 2 節）。核心意義：**結構是材料所有性質的「物理載體」**。什麼樣的原子排列、晶粒大小、缺陷分布，就有什麼樣的強度、導電率、透光性。結構不是靜態的——加熱、受力、甚至時間本身（擴散、老化）都會改變它。

### 1.3 性質（Properties）

性質是可量測的材料行為，分六大類：

- **力學**：降伏強度（$\sigma_y$）、極限抗拉強度（UTS）、延展性、硬度、韌性、疲勞壽命、潛變。
- **電**：導電率、能隙（$E_g$）、介電常數、載子遷移率。
- **磁**：飽和磁化量、矯頑力（$H_c$）、磁導率、居禮溫度（$T_C$）。
- **光**：折射率、吸收係數、發光波長。
- **熱**：熱傳導係數、熱膨脹係數、比熱容、熔點。
- **化學**：耐腐蝕性、抗氧化性、催化活性、生物相容性。

關鍵認知：**性質不是材料固有的常數**。純鐵的 $\sigma_y \approx 50$ MPa，加入 0.8 wt% 碳並經熱處理後可超過 2000 MPa——40 倍差距。鐵原子本質完全沒變，變的是結構。

### 1.4 效能（Performance）

效能是材料在「真實使用情境」下的表現——不只是「強度多少」，而是「能撐多久？成本可否接受？能回收嗎？」考量因素：可靠度與壽命、環境耐受、經濟性（原料＋製造＋維護＋回收）、可製造性（能焊接？能鑄造？）、永續性（碳足跡、回收率、衝突礦產）。

### 1.5 四面體的閉環：兩個經典案例

**渦輪葉片**：需求（1000°C+ 燃氣中運轉 30,000 小時）→ 製程（定向凝固／單晶鑄造，整片葉片只有一個晶粒）→ 結構（零晶界、$\gamma/\gamma'$ 雙相組織，$\gamma'$ 析出物阻擋差排）→ 性質（極佳高溫潛變阻力）→ 效能（引擎可在更高溫運作，熱效率更高）。

**矽晶片**：Czochralski 長晶法 → 近乎完美單晶矽 → 精確可控能帶結構 → 上百億個電晶體穩定運作。

---

## 2. 材料的跨尺度結構

材料結構橫跨十個數量級以上，每個尺度都有自己的語言與角色。

### 2.1 次原子尺度（$<10^{-10}$ m）：電子與鍵結

電子組態決定鍵結型態，鍵結型態決定幾乎一切巨觀行為（詳見第 4 節）。原子核周圍電子的排列方式，最終決定了材料是導體還是絕緣體、軟的還是硬的、透明還是不透明。

### 2.2 原子／奈米尺度（$10^{-10}$–$10^{-9}$ m）：晶體結構

三維空間中原子週期性排列有 14 種布拉菲晶格，工程金屬中最常見三種：

- **FCC**（APF 0.74，12 最近鄰）：鋁、銅、金、鎳、奧斯田鐵（$\gamma$-Fe）。延展性佳（12 滑移系統），高溫強度好。
- **BCC**（APF 0.68，8 最近鄰）：肥粒鐵（$\alpha$-Fe）、鎢、鉻、鉬。強度高，但低溫發生韌脆轉變（ductile-to-brittle transition）——二戰自由輪在北極斷裂的原因。
- **HCP**（APF 0.74，同 FCC 堆積密度）：鈦、鎂、鋅、鋯。只有 3 個基面滑移系統，室溫延展性差。

**堆積密度不是全部**：鑽石 APF 僅 0.34，卻是地球上最硬的天然材料。共價鍵的方向性（不是原子密度）決定強度——APF 只是密度，不是鍵結強度。

### 2.3 奈米／微米尺度（$10^{-9}$–$10^{-6}$ m）：缺陷

完美鐵晶鬚的強度接近理論值（$E/10 \approx 20$ GPa），但普通鐵只有約 50–200 MPa。差距來自**差排（dislocation）**——一種能以遠低於理論強度的應力移動的線缺陷。

- **點缺陷（0-D）**：空孔（擴散媒介）、置換原子（固溶強化——銅加 30% Zn → 黃銅，強度是純銅的 2–3 倍）。
- **線缺陷（1-D）**：差排。差排密度決定強度：退火金屬 $\approx 10^6 \text{ cm}^{-2}$，重度加工金屬可超過 $10^{12} \text{ cm}^{-2}$。
- **面缺陷（2-D）**：晶界（Hall–Petch 效應：晶粒越小強度越高；高溫下晶界滑動造成潛變）、雙晶界、相界。
- **體缺陷（3-D）**：析出物（鋁合金、鎳基超合金的主要強化機制——阻擋差排，迫使剪切或 Orowan 繞過）。

### 2.4 微米／中尺度（$10^{-6}$–$10^{-3}$ m）：組織

這是「整幅畫面」——晶粒尺寸、形狀與取向分布（織構 texture）、相比例與空間分布、孔隙率：

- **晶粒尺寸**：Hall–Petch 關係式 $\sigma_y = \sigma_0 + k_y d^{-1/2}$。$d$ 從 100 $\mu$m 降到 1 $\mu$m，$\sigma_y$ 可提高數倍。
- **波來鐵（pearlite）**：肥粒鐵與雪明碳鐵的層狀交替——層間距越細，強度越高（差排被限制在肥粒鐵薄層內）。球化處理將層狀改為球狀，犧牲強度換取韌性與加工性。
- **織構**：軋延金屬有優選取向，導致異向性（anisotropy）——軋延方向與垂直方向 $\sigma_y$ 可差 10–20%。

### 2.5 巨觀尺度（$>10^{-3}$ m）：零件

肉眼可見的幾何、表面粗糙度、巨觀裂縫、殘留應力。表面粗糙度（僅數微米凹凸）可以是疲勞裂縫起始點，讓完美設計提前失效。

### 2.6 跨尺度洞察

**你不可能從單一尺度理解材料行為。**鋼的高強度來自奈米級析出物阻擋差排，但韌性來自微米級晶粒能集體變形釋放應力集中。把晶粒做到奈米級，強度飆升 5–10 倍（Hall–Petch 極致），但延展性歸零——晶粒太小，沒有足夠空間讓差排累積產生可見變形，裂縫一產生就貫穿。**一個尺度的改善，可能破壞另一個尺度的功能**——這是材料設計的永恆張力。

---

## 3. 材料的分類

分類依據是**鍵結型態與原子排列**——這兩者決定了大多數巨觀行為。

### 3.1 金屬（Metals）

**物理圖像**：正離子陣列浸泡在「自由電子海」中。電子自由移動 → 高導電與導熱；原子可在不破壞鍵結下互相滑移 → 延展性；電子吸收並重放光子 → 金屬光澤。鋼鐵全球年產約 19 億噸，是人造材料中產量最大的單一類別。

代表：鐵／鋼、鋁合金（航空、汽車）、銅（導線）、鈦合金（航空、生醫）、鎳基超合金（渦輪葉片）、鎂合金（最輕結構金屬，密度為鋁的 2/3）。

### 3.2 陶瓷（Ceramics）

離子鍵或共價鍵——有方向性的強鍵結。**優點**：極高硬度、高熔點（SiC 可用到 1600°C）、化學穩定、多數絕緣。**致命弱點**：脆。室溫下差排無法移動（離子鍵有方向性，共價鍵根本不能動），應力在裂縫尖端集中時無塑性變形來鈍化裂縫，瞬間斷裂。Griffith 裂縫理論正是為了解釋玻璃為何在遠低於理論強度時斷裂而發展的。你手中的陶瓷咖啡杯與戰車陶瓷裝甲板，背後是相同物理——只是尺度不同。

代表：氧化鋁（$\text{Al}_2\text{O}_3$，基板、研磨材、人工關節）、SiC（高溫結構、防彈裝甲）、氧化鋯（$\text{ZrO}_2$，刀具、氧感測器）、$\text{Si}_3\text{N}_4$（渦輪增壓器轉子）、玻璃、水泥與混凝土（年產約 140 億噸，人類用量最大的材料）。

### 3.3 高分子（Polymers）

長鏈分子——碳主幹，共價鍵連接，分子量數萬到數百萬。鏈內共價鍵強，鏈間凡德瓦力／氫鍵弱——這「雙重性格」解釋一切：

- **熱塑性（thermoplastic）**：PE、PP、PVC、尼龍、PC。加熱 → 鏈間弱鍵斷裂，鏈可滑移 → 軟化重塑。可反覆加熱／冷卻，可回收。
- **熱固性（thermoset）**：環氧樹脂（epoxy）、酚醛樹脂。成型時化學交聯形成三維共價網絡——固化後再加熱不軟化（只會分解），不可回收。
- **彈性體（elastomer）**：橡膠、矽膠。輕度交聯長鏈——可大幅拉伸，交聯點使釋放應力後回復原狀。橡皮筋能拉 5–10 倍，靠的就是這個。

招牌行為是**黏彈性（viscoelasticity）**——既像固體有彈性，又像液體隨時間流動（潛變）。高分子是一種「固體液體」。

### 3.4 複合材料（Composites）

兩種以上巨觀可區分的材料組合，以獲取單一材料無法達到的性質組合。架構：**基材（matrix）**＋**強化材（reinforcement）**。

- **高分子基複材（PMC）**：CFRP——碳纖維嵌入環氧樹脂，密度約鋼的 1/5，比強度卻高數倍。波音 787 機身 50% 為 CFRP。GFRP 成本更低，用於船舶、風電葉片。
- **金屬基複材（MMC）**：SiC 粒子強化鋁——高性能煞車碟盤。
- **陶瓷基複材（CMC）**：SiC/SiC——噴射引擎下一代材料，比鎳基超合金更輕更耐高溫。

自然界早已是複合材料大師：木材（纖維素＋木質素）、骨骼（膠原蛋白＋氫氧基磷灰石）、珍珠母（霰石＋蛋白質）。

### 3.5 半導體（Semiconductors）

共價鍵晶體，但能隙在 0.1–3 eV 之間，導電率可透過摻雜（doping）精確控制超過 10 個數量級。純半導體是廢物（本質載子濃度太低），摻雜才是魔法：

- **n 型**：施體（donor，矽中加磷——五價取代四價，多一個電子）→ 大量自由電子。
- **p 型**：受體（acceptor，矽中加硼——三價取代四價，少一個電子即一個電洞）→ 電洞傳導。

整個電子學革命本質上是材料科學革命：Czochralski 長晶 → 切晶圓 → 微影 → 摻雜 → 金屬化 → 晶片。從九個 9 純度的單晶矽，到用離子佈植在特定位置精確植入特定濃度摻雜原子——每一步都是材料科學。

代表：Si（電子主力）、Ge（早期電晶體）、GaAs（高頻、光電）、GaN（5G、快充——寬能隙）、SiC（電動車逆變器——寬能隙）。

### 3.6 五大材料家族性質對照表

下表提供各家族「典型值範圍」以建立相對直覺。注意範圍很廣——例如鉛與鎢雖同為金屬，性質差距極大。

| 性質 | 金屬 | 陶瓷 | 高分子 | 複合材料 | 半導體 |
|------|------|------|--------|----------|--------|
| 密度 $\rho$ (g/cm³) | 2–20（典型 2.7–8.9） | 2–6（典型 2.5–4） | 0.9–2.2 | 1.2–2.5 | ~2.3 (Si) |
| 楊氏模數 $E$ (GPa) | 45–410 | 70–1000 | 0.1–10 | 10–500 | 130–170 (Si) |
| 降伏強度 $\sigma_y$ (MPa) | 30–2000 | —（脆性，無降伏） | 5–100 | 100–2000 | — |
| 斷裂韌性 $K_{IC}$ (MPa·m$^{1/2}$) | 15–200 | 0.5–10 | 0.5–5 | 10–80 | ~1 |
| 最高使用溫度 (°C) | 150–1100 | 500–3000 | 50–300 | 100–500 (PMC) | ~150 (Si) |
| 導電率 (S/m) | $10^6$–$10^8$ | $10^{-10}$–$10^{-16}$ | $10^{-12}$–$10^{-16}$ | 依基材而定 | $10^{-4}$–$10^4$（可控） |
| 可回收性 | 極佳（熔煉再利用） | 中（破碎再燒結） | 有限（熱固性不可回收） | 差（分離基材與纖維困難） | 中 |
| 主要失效模式 | 降伏、疲勞、腐蝕、潛變 | 脆性斷裂、熱衝擊 | 潛變、UV 劣化 | 層間分離、纖維斷裂 | 電遷移、閘極氧化層擊穿 |

如何閱讀：陶瓷有全表最高的 $E$ 與使用溫度，但 $K_{IC}$ 極低——一碰衝擊就碎。高分子的 $E$ 極低，因此不能用塑膠做橋梁大樑，但密度也最低，比強度不差。複合材料範圍最寬——單向 CFRP 縱向 $E$ 可達 300 GPa（接近鋼），橫向卻可能只有 10 GPa（極端異向性）。半導體的主力不是力學，而是「可控的電學性質」。

### 3.7 新興材料家族

- **奈米結構材料**：晶粒或結構特徵 1–100 nm，利用巨大晶界面積比產生異常性質。碳奈米管（CNT）抗拉強度 50–100 GPa（鋼的 50–100 倍），密度僅鋼的 1/6——人類已知最高比強度之一。
- **功能材料**：不以承載為目標——壓電材料（受力產生電壓）、形狀記憶合金（NiTi，變形後加熱回復——眼鏡架、血管支架）、電致變色材料（通電變色）。
- **高熵合金（HEA）**：5 種以上主元素等比例混合，利用極大混合熵穩定單一固溶相，某些配方的強度–韌性組合超越傳統合金。
- **生物材料**：與生物系統互動——鈦合金人工關節、陶瓷牙冠、可降解高分子組織工程支架。

---

## 4. 鍵結與性質的關係

材料一切行為，追到底層是**原子間鍵結**在扮演導演。

### 4.1 金屬鍵

**圖像**：正離子陣列浸泡在非定域化電子海中。價電子是整個晶體的「公共財」。

- **導電性**：自由電子在外加電場下集體漂移 → 電流。電阻來自聲子（熱振動）與雜質散射。溫度越高聲子振幅越大 → 電阻越高（與半導體相反！）。
- **導熱性**：同一批自由電子也運輸熱能。Wiedemann–Franz 定律：金屬 $\kappa/\sigma \propto T$——好導體通常也是好導熱體（銅、銀、鋁）。
- **延展性**：原子受剪力滑移時，電子海自動流到新位置維持鍵結，鍵不會「斷」。這就是金屬可鍛打、軋延、拉伸成線的原因——陶瓷一敲就碎，因為離子鍵／共價鍵中原子滑移會導致同性電荷排斥或鍵斷裂。
- **熔點跨度**：Hg（–39°C，5d 全滿，金屬鍵弱）vs. W（3422°C，5d 半滿，大量共價性疊加在金屬鍵上）。金屬鍵不是單一強度——d 軌域的參與可大幅提高共價成分。

### 4.2 離子鍵

**圖像**：電子從金屬完全轉移到非金屬，正負離子靠庫侖力吸引。NaCl 是原型。

- **脆性**：離子滑移時同性電荷靠近 → 劇烈排斥 → 沿滑移面裂開。室溫下無延展性。
- **高熔點**：克服極強靜電吸引力需要高溫。MgO 熔點 2852°C，Al$_2$O$_3$ 熔點 2072°C。
- **絕緣性**：無自由電子——所有電子緊綁在離子上。唯一導電機制是極高溫下的離子傳導（離子透過空孔跳躍）。
- **溶於極性溶劑**：水分子以水合能取代晶格能，將離子逐個拉入溶液。金屬與共價材料不溶於水。

### 4.3 共價鍵

**圖像**：兩個原子共用電子對，鍵有方向性——電子密度集中在特定原子間方向，有特定鍵角。鑽石（碳 sp$^3$）是原型：每個碳與四個鄰居形成正四面體 $\sigma$ 鍵。

- **極高硬度**：共價鍵是原子間最強鍵結。要變形必須打斷鍵。鑽石 Knoop 硬度約 7000 kg/mm$^2$。
- **脆性（在陶瓷中）**：差排移動須打斷並重組方向性鍵結，室溫下幾乎不可能。無塑性變形釋放應力 → 脆性斷裂。
- **半導體行為**：共價固體（如矽）有能隙——價帶（bonding orbitals）與導帶（antibonding orbitals）間的能量禁區。溫度越高，跨越能隙的電子越多 → 導電率隨溫度**增加**（與金屬相反）。
- **低密度**：方向性鍵結強制特定立體排列，產生大量空隙。鑽石 APF 僅 0.34。

**碳的同素異形體——鍵結決定一切**：

| 同素異形體 | 鍵結 | 結構 | 性質 |
|------------|------|------|------|
| 鑽石 | sp$^3$ | 三維四面體網路 | 最硬天然材料、絕緣體、高導熱（聲子傳導） |
| 石墨 | sp$^2$ | 二維蜂巢層，層間凡德瓦力 | 軟潤滑劑、層內導電（$\pi$ 電子非定域化） |
| 石墨烯 | sp$^2$ | 單原子層蜂巢 | 最高強度（~130 GPa）、彈道傳導、透明 |
| 碳奈米管 | sp$^2$（彎曲） | 石墨烯捲成管 | 超高強度、金屬或半導體取決於捲繞方式 |

同一種原子，不同鍵結排列 → 完全不同世界的性質。這是結構決定性質最戲劇化的示範。

### 4.4 二級鍵結

凡德瓦力與氫鍵比一級鍵弱 1–2 個數量級，但在高分子與生物系統中具決定性：

- **凡德瓦力**：源自瞬間偶極，個別極弱但可累積。高分子鏈越長 → 凡德瓦力總和越大 → 熔點越高。
- **氫鍵**：H（共價連 O 或 N）與另一電負度原子（O 或 N）的孤對電子之間。二級鍵中最強（10–40 kJ/mol，vs. C–C 共價鍵 ~350 kJ/mol），有方向性。

**巨觀解釋力**：水在室溫是液體而 $\text{H}_2\text{S}$ 是氣體（分子量 34 > 18）——氫鍵拉住水分子。PE 熔點僅 110–135°C——鏈間只有凡德瓦力。壁虎爬牆——腳底數百萬奈米級匙突累積凡德瓦力，總和足以支撐體重。鐵氟龍不沾——C–F 鍵極強（485 kJ/mol），氟原子排列在碳鏈外側形成保護層，外來分子與表面只有極弱凡德瓦力。

---

## 5. 材料選擇與設計

從數萬種材料中選出最適合的，靠的是系統化決策流程——Michael Ashby 的材料選擇方法論。

### 5.1 設計需求轉譯

將設計需求轉譯為四個變數：

- **功能（Function）**：零件要做什麼？承載拉力？彎矩？儲存彈性能？
- **限制條件（Constraints）**：硬性門檻——「$\sigma_y > 200$ MPa AND $\rho < 5$ g/cm³ AND $T_\text{max} > 300$°C」。用來篩掉不合格者。
- **目標（Objective）**：最小化（重量、成本）或最大化（能量儲存）什麼？決定「合格者中誰是最佳」。
- **自由變數（Free Variables）**：設計者可調的參數——通常是幾何尺寸（斷面積、厚度）。

### 5.2 篩選（Screening）

用限制條件做「及格／不及格」過濾。例如 $\sigma_y > 200$ MPa AND $\rho < 5$ g/cm³ → 鋼、鋁合金、鈦合金、CFRP 及格，鎂合金與多數高分子被淘汰。篩選不做排序比較。

### 5.3 排序（Ranking）：材料指標

材料指標（material index）結合材料性質與零件幾何，反映「在這個特定功能下，哪個性質的權重最大」。同樣是「又輕又強」，拉桿與梁的指標不同——因為受力方式不同。

**輕量剛性設計（stiffness-limited）**：

| 受力方式 | 最大化 | 物理意義 |
|----------|--------|----------|
| 拉桿（tension） | $E / \rho$ | 單位重量的剛性 |
| 梁（bending） | $E^{1/2} / \rho$ | 彎曲時外層纖維承擔主要應力，空心比實心有效——平方根反映此幾何效應 |
| 板（bending） | $E^{1/3} / \rho$ | 板的彎曲剛性對厚度依賴更強 |

**輕量強度設計（strength-limited）**：

| 受力方式 | 最大化 |
|----------|--------|
| 拉桿 | $\sigma_f / \rho$（比強度） |
| 梁（bending） | $\sigma_f^{2/3} / \rho$ |

**其他常用指標**：

| 設計目標 | 最大化 | 說明 |
|----------|--------|------|
| 能量吸收（碰撞） | $\sigma_f / \rho$ | 單位質量吸收的應變能 |
| 彈簧（儲存彈性能） | $\sigma_f^2 / E$ | 單位體積的彈性應變能——鋼的 $\sigma_f^2/E$ 不如複合材料，故卡車鋼板彈簧比跑車圈簧重 |
| 熱絕緣 | $1 / (\lambda \rho)$ | 低熱導 ＋ 低密度 |
| 散熱器 | $\lambda / \rho$ | 高熱導 ＋ 低密度 |

### 5.4 Ashby 圖

Ashby 圖是雙對數圖——x 與 y 各為一種材料性質（例如 $\rho$ vs. $\sigma_y$），每個點代表一種材料，同家族自然聚成「泡泡」。畫**篩選線**是材料選擇的視覺語言：例如 $\sigma_f^{2/3}/\rho = C$ 在 $\sigma_f$ vs. $\rho$ 雙對數圖上是一條斜率為 $3/2$ 的直線。Ashby 圖的核心價值不是選出「一個」材料，而是**讓你看到整個材料世界的全貌**——哪些家族輕、哪些強、哪些又輕又強但太脆。

### 5.5 深入評估

篩選排序後得到約 3–10 種候選材料，最後一步：成本與可得性、可製造性（能焊接？鑄造？）、環境衝擊（鋁回收只需熔煉的 5% 能耗）、法規（航太認證、醫療級、食品接觸）、美學與觸感（消費品中往往壓倒工程最佳解）。

### 5.6 案例：自行車車架

市場上同時存在鋼、鋁、鈦、碳纖維車架，每種都有支持者——這是材料選擇的經典教材：

| 材料 | $\rho$ (g/cm³) | $E$ (GPa) | $\sigma_y$ (MPa) | $E^{1/2}/\rho$ | 實際考量 |
|------|---------------|-----------|-----------------|----------------|----------|
| 鉻鉬鋼 | 7.8 | 210 | 600–800 | 1.9 | 便宜、可修、騎乘感佳、重 |
| 鋁合金 6061/7005 | 2.7 | 70 | 250–350 | 3.1 | 輕、剛性可用粗管徑補償、較顛 |
| 鈦合金 3Al-2.5V | 4.4 | 110 | 800–900 | 2.4 | 輕、耐腐蝕、騎乘感接近鋼、貴 |
| CFRP | 1.6 | 70–150（方向性） | 800–1500 | 5.2–7.7 | 最輕、可氣動造型、不可修復、貴 |

CFRP 在指標上完勝——但「最好的材料」取決於目標函數：比賽用車選 CFRP；環遊世界的旅行車選鋼管（偏遠地區可焊接修理）。材料選擇不是找絕對最佳，而是找**在特定目標與限制條件下的最佳**。

---

## 碩士層級延伸

- **計算材料學（Computational Materials Science）**：用 DFT、分子動力學（MD）、相場模擬在原子尺度預測材料性質。DFT 可算出從未合成過的新化合物的晶格常數、彈性常數、能帶結構，誤差在數個百分點內。
- **材料資訊學（Materials Informatics）**：將機器學習應用於材料資料庫，從已知結構–性質關係找出統計規律，讓材料開發從「試誤」變成「理性設計」。高通量 DFT 產出數十萬筆虛擬材料性質後，用 ML 推薦最有希望的合成候選者。
- **積層製造冶金學**：3D 列印金屬時凝固速率可達 $10^4$–$10^6$ K/s（傳統鑄造的數千倍），產生全新非平衡微觀組織——奈米級析出物、陡峭濃度梯度。如何設計雷射熔融路徑以控制微結構，是當前活躍前沿。

## 博士層級研究方向

- **高通量實驗與組合材料學**：同一基板上沉積數百種不同成分薄膜，一次實驗篩選整個成分空間。
- **材料逆向設計（Inverse Design）**：先指定想要的巨觀性質（例如能隙 1.4 eV、載子遷移率 > 1000 cm$^2$/Vs），用最佳化演算法反推晶體結構與化學組成。
- **拓樸材料、量子材料、4D 材料**：拓樸能帶的無耗散傳導、強關聯電子系統與高溫超導機制、3D 列印結構在環境刺激下自主變形（時間為第四維）。

File: 材料/01-基礎與導論/02-材料化學基礎.md
# 材料化學基礎（Chemistry Fundamentals for Materials Science）

> 名詞對照見 [中英名詞對照表 → 材料化學基礎](../中英名詞對照表.md#材料化學基礎)。

## 0. 本科定位

本科補齊材料系需要的化學基礎——聚焦在「原子如何鍵結成固體」與「電化學腐蝕」這兩大材料核心化學問題上，純化學細節從略。

---

## 1. 原子結構與週期性

原子的化學行為由最外層的**價電子**決定。週期表由左到右——電負度增加（更想抓電子）、金屬性下降。材料中最重要的幾個趨勢：

- **第一族（鹼金屬）**：一個價電子，極易失去 → 強金屬鍵
- **第十四族（碳、矽、鍺）**：四個價電子 → 形成共價鍵晶體（鑽石結構）
- **過渡金屬（鐵、銅、鎳、鈦）**：部分填充的 $d$ 軌域 → 複雜磁性與催化性質
- **電負度差**決定鍵結類型——差值趨近零為金屬鍵、中等為共價鍵、極大為離子鍵

---

## 2. 化學鍵結——材料性質的根源

五種鍵結決定五種固體的本質差異：

| 鍵型 | 機制 | 鍵能 | 材料特性 |
|------|------|------|----------|
| 金屬鍵 | 價電子非定域化形成電子海，正離子浸在其中 | 中 | 延展（電子海可流動，離子可滑移）、導電 |
| 離子鍵 | 電子轉移（Na→Cl），正負離子靜電吸引 | 強 | 硬脆（同號離子互斥阻止滑移）絕緣 |
| 共價鍵 | 共用電子對，方向性極強 | 強 | 極硬（鑽石）、半導體（Si） |
| 凡德瓦力 | 瞬時極化產生的微弱吸引力 | 弱 | 高分子層間、石墨層間（讓你寫字時石墨剝落） |
| 氫鍵 | H 原子在兩電負原子間搭橋 | 中弱 | 水、蛋白質摺疊、耐綸纖維的強度來源 |

---

## 3. 電化學與腐蝕基礎

金屬腐蝕本質上是電化學反應——金屬被氧化（失去電子）回到更穩定的氧化物狀態。鐵生鏽的反應：陽極 Fe → Fe²⁺ + 2e⁻，陰極 O₂ + 2H₂O + 4e⁻ → 4OH⁻，兩者在金屬表面不同位置同時發生，形成局部電池。

**伽凡尼序列（galvanic series）**：不同金屬在給定環境下的腐蝕電位排序。兩種不同金屬接觸（如鋼螺絲鎖鋁板）→ 電位差驅動伽凡尼腐蝕，較活潑（陽極）的金屬加速腐蝕。**防蝕策略**：塗層隔離（油漆、鍍鋅＝犧牲陽極）、陰極防蝕（外加電流或連接更活潑的金屬如鎂塊）、合金化（不鏽鋼的 Cr 形成緻密 Cr₂O₃ 鈍化膜）。

---

## 4. 碩士/博士延伸

碩士：Pourbaix 圖（電位–pH 相圖——預測金屬在水溶液中是免蝕/腐蝕/鈍化哪一區）、高溫氧化（Wagner 氧化理論）。博士：應力腐蝕開裂的原子級機制、熔鹽腐蝕與核能材料的相容性。
